Repository: cladah/ModularSteelSimulation

# ModularSteelSimulation

Simulation of a quenching process implemented with Gmsh, Thermocalc, and FeniCSx/COMSOL.

Datastorage and postprocessing done with h5/XDMF files

Vizualising and GUI done with tkinter

Python 3 modules to run simulation

    gmsh - 4.1.1
    MPh - 1.2.3
    FeniCSx - 0.11
    tc_python - 2025b
    h5py - 

Running FeniCSx through Docker

Docker image 95b47fc536a5 - dolfinx/dolfinx:stable - FeniCSx 0.6

Running COMSOL through MPh for JAVA compatibility

MPh - 1.2.3

Running ThermoCalc through TC-Python

ThermoCalc 2024b

Datahandling

h5py - Postprocessing XDMF
Calculation map

    Read input
    Create Mesh
    Activity of C and N calculation (Composition, Temperature) -> (aC, aN)
    Diffusion of C and N (Mesh, Composition)->(Composition(r))
    CCT calculation (Composition(r))->(CCT(T,t,r,dT))
    Estimate model parmeters (CCT(T,t,r,dT)) -> (Modelparameters(r))
    Time dependent solver, t = range(0,tmax,numstep):
        Convergance analysis, err < maxerr:
            Heat solver (Ti(r), dt) -> (Ti+1(r), eps_th(r))
            Phase solver (Ti+1(r), dt, psi_ji(r) sigi+1(r)) -> (psi_ji+1(r), eps_psi(r))
                CCT interpolation(Ti+1(r), dt, psi_ji(r) sigi+1(r)) -> (psi_ji+1(r))
            Solid mech solver (eps_th(r), eps_psi(r), Ti+1(r)) -> (sig(r), eps(r), eps_pl(r))

Planned implemenations

    Crystalplasticity (Neper + Damask)
    Fully coupling with mixed elements in FeniCSx

File: Framework/Experimental/Hardness_measurement.csv
x,Sampl 2,Sampl 3,Sampl 5,Sampl 6
0.1,829.4673333,807.6806667,808.6616667,809.9673333
0.3,821.8506667,821.9753333,797.0526667,797.1263333
0.5,801.4263333,788.8466667,796.0686667,809.802
0.7,798.132,762.6803333,768.6076667,799.0616667
0.9,793.9686667,743.4703333,756.253,814.355
1.1,777.6073333,712.451,711.6093333,804.5903333
1.3,763.2996667,661.4816667,658.2706667,774.5983333
1.5,737.893,594.372,605.2146667,759.7643333
1.7,684.1746667,557.1056667,559.5173333,709.8803333
1.9,641.4146667,526.521,526.5936667,653.4323333
2.1,588.9353333,504.831,498.9896667,601.3523333
2.3,551.016,494.9616667,490.418,557.7406667
2.5,531.6983333,491.0106667,481.9333333,528.8816667
2.7,504.3196667,485.903,476.5606667,503.4543333
2.9,502.7066667,485.8473333,476.091,489.9213333
3.4,488.361,459.611,459.611,488.263
3.9,486.868,469.382,469.382,488.263
4.4,485.379,472.231,472.231,488.263
4.9,492.886,467.864,467.864,488.263
5.4,491.399,475.1,475.1,488.263

File: Framework/Experimental/Neutron_Fit_Results.csv
x,fM_LPC,fA_LPC,fM_LPC_c,fA_LPC_c,fM_Atm,fA_Atm,fM_Atm_c,fA_Atm_c
0,0.681493343,0.318506657,0.669239523,0.330760477,0.715201864,0.284798136,0.692562035,0.307437965
0.22,0.67164622,0.32835378,0.691195524,0.308804476,0.730673896,0.269326104,0.708431806,0.291568194
0.44,0.694688183,0.305311817,0.694669551,0.305330449,0.753606739,0.246393261,0.745155596,0.254844404
0.66,0.703943338,0.296056662,0.712584326,0.287415674,0.79442438,0.20557562,0.78621358,0.21378642
0.88,0.737773302,0.262226698,0.734555571,0.265444429,0.834193437,0.165806563,0.801814664,0.198185336
1.1,0.794810814,0.205189186,0.756084966,0.243915034,0.871036507,0.128963493,0.838783147,0.161216853
1.32,0.82866137,0.17133863,0.788998861,0.211001139,0.868029531,0.131970469,0.865190671,0.134809329
1.53,0.847890028,0.152109972,0.832042421,0.167957579,0.867949467,0.132050533,0.873607181,0.126392819
1.75,0.859944689,0.140055311,0.856864674,0.143135326,0.881486252,0.118513748,0.874869696,0.125130304
1.97,0.875671754,0.124328246,0.874869177,0.125130823,0.870504109,0.129495891,0.867916003,0.132083997
2.19,0.87934174,0.12065826,0.884364256,0.115635744,0.881577912,0.118422088,0.890784623,0.109215377
2.41,0.88684579,0.11315421,0.887202707,0.112797293,0.894526901,0.105473099,0.880674177,0.119325823
2.63,0.885063769,0.114936231,0.865238205,0.134761795,0.877059532,0.122940468,0.887777952,0.112222048
4.16,0.89590889,0.10409111,0.895671829,0.104328171,0.888978623,0.111021377,0.896729898,0.103270102
8,0.89590889,0.10409111,0.895671829,0.104328171,0.888978623,0.111021377,0.896729898,0.103270102
